Repository: Jendoooo/nist-mof-screening

# ZIF-8 CO₂/CH₄ Separation: A Reproducibility-Graded Computational Pipeline

A reproducible, open-source workflow for evaluating metal-organic framework (MOF) performance in gas separation — from raw NIST database data to validated IAST mixture predictions.

Built as part of an MSc research project at the University of Strathclyde (2025), this pipeline addresses a known problem in MOF adsorption research: up to 20% of published isotherm data contain outliers that can significantly distort computational predictions ([Park et al., 2017](https://doi.org/10.1021/acs.chemmater.7b04287)).

---

## What this does

Starting from nothing but a material name, this pipeline:

1. **Collects** pure-component adsorption isotherms from the [NIST/ARPA-E Adsorption Database](https://adsorption.nist.gov/isodb) via the official GitHub repository
2. **Validates** raw data manually — filtering to experimental-only measurements, standardising units, removing GCMC-calibrated and simulation-derived entries
3. **Screens** for reproducibility using a statistical IQR-based flagging framework adapted from Park et al. (2017), assigning an R-grade (R1 = Excellent, R2 = Good, etc.)
4. **Constructs** consensus isotherms from the screened data with 95% confidence intervals
5. **Fits** the Tóth isotherm model — selected for its physical relevance (surface heterogeneity) and superior numerical fit (R² > 0.999) over Langmuir, Quadratic, Henry's Law, and Temkin alternatives
6. **Predicts** binary mixture adsorption using Ideal Adsorbed Solution Theory (IAST) across a full pressure (1–50 bar) and composition (yCO₂ = 0.01–0.99) sweep
7. **Benchmarks** IAST predictions against ideal pure-component selectivity and available experimental binary data

Applied here to **ZIF-8** (a zeolitic imidazolate framework) for **CO₂/CH₄ separation** — relevant to natural gas sweetening and biogas upgrading.

---

## Key results

- Both ZIF-8 CO₂ and CH₄ datasets achieved **R1 (Excellent Reproducibility)** — outlier fractions of 7% (CH₄) and 7% (CO₂)
- CO₂ is **consistently and preferentially adsorbed** over CH₄ across all conditions
- IAST selectivity **increases with pressure** (3.5 at 1 bar → 4.9 at 50 bar) — unusual and operationally advantageous
- IAST significantly **outperforms ideal selectivity** at high pressures, diverging by up to 60% — confirming competitive exclusion effects that pure-component models miss
- At high pressure, IAST **underestimates** total CO₂ uptake relative to the sole available binary experimental dataset — attributed to ZIF-8's known **linker-rotation swing effect**, which creates a new adsorption site (Site IV) that rigid IAST cannot model

---

## Repository structure

```
nist-mof-screening/
├── notebooks/
│   └── ZIF8_CO2CH4_Full_Pipeline.ipynb   Full pipeline — data to results
├── data/
│   ├── co2_consensus.csv                  Validated CO₂ consensus isotherm
│   └── methane_consensus.csv              Validated CH₄ consensus isotherm
├── figures/
│   ├── all_isotherms_combined_labeled_final.png
│   ├── co2_full_A.png
│   ├── co2_zoom_B.png
│   ├── ch4_full_C.png
│   └── ch4_zoom_D.png
├── requirements.txt
└── README.md
```

---

### Run the pipeline

Open and run `notebooks/ZIF8_CO2CH4_Full_Pipeline.ipynb` sequentially.

The notebook is self-contained. Data is fetched directly from the NIST ISODB GitHub repository — no local database download required.

---

## Data source

All isotherm data sourced from the **NIST/ARPA-E Database of Novel and Emerging Adsorbent Materials**:

> NIST Standard Reference Database 205. Available at: https://adsorption.nist.gov/isodb
> GitHub mirror: https://github.com/NIST-ISODB/isodb-library

---

## Methodology

### Reproducibility screening

Adapted from the framework introduced by Park, Howe & Sholl (2017):

> Park, J., Howe, J. D., & Sholl, D. S. (2017). How Reproducible Are Isotherm Measurements in Metal–Organic Frameworks? *Chemistry of Materials*, 29(24), 10487–10495. https://doi.org/10.1021/acs.chemmater.7b04287

Isotherms are interpolated onto a common logarithmic pressure grid. At each grid point, the IQR is computed across all screened isotherms. Points falling outside 1.5×IQR are flagged. Isotherms accumulating ≥4 flags are classified as outliers and excluded from consensus construction.

### IAST

Binary mixture predictions computed using the Ideal Adsorbed Solution Theory (Myers & Prausnitz, 1965), implemented via [pyIAST](https://github.com/CorySimon/pyIAST) and [RUPTURA](https://github.com/iRASPA/RUPTURA).

### Tóth model

Selected over Langmuir, Quadratic, Henry's Law, and Temkin alternatives based on:
- RMSE: CO₂ = 0.0134, CH₄ = 0.0172
- R²: CO₂ = 0.99998, CH₄ = 0.99984
- Physical basis: accounts for surface heterogeneity in ZIF-8

---

## Citation

If you use this workflow, please cite:

> Ayeola, O. A.-H. (2025). *Identifying Future Carbon Capture Materials*. MSc Research Project, Department of Chemical & Process Engineering, University of Strathclyde.

---

File: data/ch4_screened_isotherms.csv
Pressure (bar),10.1002chem.200902144.Isotherm1-1-preexp.json,10.1002chem.200902144.Isotherm4.json,10.1016j.ces.2011.09.009.isotherm6.json,10.1016j.memsci.2011.09.040.Isotherm2.json,10.1016j.seppur.2019.115850.Isotherm8.json,10.1021jp206959k.Isotherm6.json,Consensus_Mean_mmol_g,Consensus_Std_mmol_g,Consensus_SEM_mmol_g,Consensus_CI_Lower_mmol_g,Consensus_CI_Upper_mmol_g
0.01,0.003007783519224143,0.0024850643143587256,0.0028922323972659547,0.0027901934977613654,0.0037562267232257134,0.002911182700780546,0.002900348028758002,7.723286040141855e-05,3.8616430200709275e-05,0.0027774533131424872,0.003023242744373517
0.011942771623577339,0.003591973267433907,0.002967755658922095,0.0034539987293381227,0.003329009536087419,0.004485753537878815,0.003476628871396801,0.0034629026010640626,9.334650394491852e-05,4.667325197245926e-05,0.003314367482768708,0.003611437719359417
0.01426297940529241,0.004289588225764426,0.003544177780656113,0.004124845442435104,0.003971387713912113,0.0053569103642570025,0.004151869531002992,0.004134422728278658,0.00011297440290718096,5.648720145359048e-05,0.0039546552427168315,0.004314190213840485
0.017033950570919415,0.00512263292843115,0.0042325200469267715,0.004925938174140766,0.004737065389626621,0.0063971673477311395,0.004958208690552396,0.004935961295687733,0.00013693181648431199,6.846590824215599e-05,0.0047180722189645525,0.0051538503724109135
0.02034325815157954,0.006117372715973276,0.005054496400856201,0.005882542737915411,0.0056494842434646,0.007639310994452884,0.005921077256516729,0.0058926192384675035,0.00016623789136405246,8.311894568202623e-05,0.0056280976568826155,0.006157140820052392
0.024295488618379237,0.007305155118929771,0.0060360259526660645,0.007024816358135997,0.006736465949749492,0.009122467790167428,0.007070829383378718,0.007034316702548495,0.00020217068972542486,0.00010108534486271243,0.00671261802027177,0.007356015384825219
0.029015547205252575,0.008723387936240853,0.007208043921630564,0.008388750218711846,0.00803100442212029,0.0108933225275272,0.008443691100780751,0.008396708419463435,0.0002463379922269653,0.00012316899611348266,0.008004729702856511,0.00878868713607036
0.03465260538054592,0.010416703154450105,0.008607467409554799,0.01001729163941268,0.009572192457081984,0.013007567300562774,0.010082889701304347,0.010022269238062279,0.0003007685323577845,0.00015038426617889226,0.009543679385788378,0.010500859090336179
0.04138481522218072,0.012438340934973093,0.010278344864027471,0.011961679208857445,0.011406302525397162,0.015531623273903682,0.012039997416395812,0.011961580021405878,0.0003680296740598213,0.00018401483702991064,0.011375962683182554,0.012547197359629203
0.049424939688245136,0.014851793705794387,0.012273223148033113,0.01428302997504236,0.013588043289578468,0.018544684305295236,0.014376528708849735,0.014274848919816237,0.00045137926651436414,0.00022568963325718207,0.013556603780315958,0.014993094059316515
0.05902707672057954,0.01773275695779076,0.01465477192891477,0.017054224374169032,0.0161820150083945,0.022141139288543183,0.01716583712048589,0.017033708365210044,0.0005549615805231823,0.00027748079026159117,0.016150640649454685,0.017916776080965403
0.07049468968812597,0.021171440646668926,0.0174977116693074,0.02036214198499261,0.01926438811425559,0.02643343861408549,0.020495365050245424,0.020323333949040637,0.000684059941636466,0.000342029970818233,0.019234841932113667,0.021411825965967607
0.08419019796202405,0.025275303047124546,0.020891098840340155,0.02431030939115355,0.022924829627479767,0.03155547922446072,0.0244693080604177,0.024244937531543893,0.00084542202306397,0.000422711011531985,0.022899682434690954,0.025590192628396832
0.10054643072042194,0.03017227728588829,0.024941030009806516,0.029022030287550838,0.027268701317264527,0.03766659200161378,0.02921176418235405,0.028918693268264427,0.0010476778402551483,0.0005238389201275742,0.02725160403234033,0.030585782504188523
0.12008030596598399,0.03601456920231485,0.029773835002371365,0.0346440772023966,0.03241955113051307,0.04495622402149449,0.03487044793479743,0.03448716136750549,0.0013018753740142409,0.0006509376870071204,0.03241558713051939,0.036558735604491584
0.1434091670641038,0.042983112983005646,0.035539838032802154,0.04135103332470597,0.03852191474741064,0.053649415508269155,0.041621057868328856,0.04111927973086278,0.0016221644704340987,0.0008110822352170494,0.03853805406811458,0.043700505393610985
0.17127029309740407,0.05129277712211724,0.0424177739680083,0.049350381095045324,0.045744436393704846,0.06401317549553776,0.049672394560937055,0.04901499729295112,0.002026666166916567,0.0010133330834582834,0.045790119165477,0.05223987542042524
0.2045441996365451,0.06119841602221744,0.050619953691958444,0.05888844011537173,0.054283306287335104,0.0763638588102985,0.05927233177076328,0.05841062354892189,0.0025385716644758397,0.0012692858322379198,0.05437118954176666,0.06245005755607712
0.2442824663186669,0.07300185950026004,0.06039827639295796,0.07025725854190815,0.06436599520610217,0.09107563644176091,0.07071474485211536,0.06958496452509642,0.0031875223472260386,0.0015937611736130193,0.06451290516662617,0.07465702388356668
0.29174097068880617,0.08705991998733154,0.07205118514812331,0.08380255643780433,0.07625524338883435,0.10859012647791039,0.08434749451167411,0.08286630358141109,0.004011328689252348,0.002005664344626174,0.07648338449821514,0.08924922266460704
0.3484195786177183,0.10379347015227466,0.08593165203943287,0.09993280221561446,0.09025323001755202,0.12942720634484917,0.10058154610086362,0.09864026212157619,0.005058090151048166,0.002529045075524083,0.0905917119650772,0.10668881227807517
0.4161095456614457,0.12369759484948209,0.1024562553103823,0.11912946810210004,0.10670580962250653,0.1541969491649233,0.11990126863902074,0.11735853530327735,0.006388777976943835,0.0031943889884719174,0.10719256386927416,0.12752450673728052
0.4969501274225172,0.1473527409325847,0.1221153669072889,0.14195844893823786,0.12600665190619778,0.18361250452556727,0.14287589497011638,0.1395484341867842,0.008080334731373904,0.004040167365686952,0.1266908184811237,0.1524060498924447
0.5934961880114781,0.17543666376130665,0.14548439477842023,0.16908252904428875,0.14860106123268316,0.2185035600609692,0.17017202321204847,0.16582306931258176,0.010229323514912323,0.0051146617574561615,0.14954593289978668,0.18210020572537683
0.7087989432884801,0.20873678398228002,0.1732359081130919,0.20127462931399692,0.1749891818392504,0.2598297547131798,0.2025668848080346,0.19689186998589048,0.012956119289649305,0.006478059644824652,0.1762757930038072,0.21750794696797376
0.8465023906727264,0.24816230314934143,0.20615229946363714,0.23943134247207534,0.205728216597019,0.30869304473934434,0.2409618772228298,0.2335709348603164,0.016409565771351754,0.008204782885675877,0.20745965388013765,0.25968221584049517
1.010958473061661,0.2947550611165595,0.24513838627912163,,0.24143320480748678,,0.28639553779610133,0.2741946012400492,0.02341583836772249,0.013519140584905347,0.2160264340992603,0.33236276838083806
1.2073646164695884,0.34969763297115114,0.2912330045034445,,,,0.34005469675419425,0.3448761648626727,0.004821468108478444,0.003409292794779784,0.30155699260575797,0.3881953371195874
1.441927988088433,0.4143165485573201,0.34561817813347934,,,,0.40328197315947356,0.4087992608583968,0.005517287698923262,0.003901311545665761,0.3592283976185613,0.4583701240982323
1.722061665938451,0.4900777843142428,0.40962384764073556,,,,0.4775770620398715,0.4838274231770572,0.0062503611371856616,0.004419672744968841,0.4276701564114542,0.5399846899426601
2.0566189198020037,0.5785708758261553,0.4847254116506415,,,,0.5645884268956829,0.571579651360919,0.006991224465236201,0.004943542228165812,0.5087659916866465,0.6343933110351916
2.456173007592366,0.6814772463091535,0.5725305205711714,,,,0.6660911333868464,0.6737841898479999,0.007693056461153536,0.0054398123917326485,0.6046648198708645,0.7429035598251353
2.93335132976707,0.8005178532260181,0.674750758855054,,,,0.7839457931353105,0.7922318231806643,0.008286030045353776,0.0058591080341851304,0.7177847969254338,0.8666788494358948
3.5032345023124996,0.9373753557785521,0.7931532563533634,,,,0.920033201909904,0.9287042788442281,0.008671076934324062,0.0061313773004508035,0.8507977435483879,1.0066108141400685
4.183832960495482,1.0935871565700515,0.9294871908994288,,,,1.0761596622646887,1.0848734094173702,0.008713747152681361,0.00616154970120596,1.0065834974201453,1.163163321414595
4.996656155839299,1.270408395986262,1.085381025878418,,,,1.2539297098507707,1.2621690529185163,0.008239343067745653,0.005826095355725322,1.1881414925146943,1.3361966133223384
5.967392335073063,1.4686487207757588,1.2622087009866803,,,,1.454586585186653,1.461617652981206,0.00703106779455287,0.004971715716510677,1.3984460151958842,1.5247892907665277
7.126720384606345,1.688493497775041,1.4609273576339943,,,,1.6788267118903062,1.6836601048326736,0.004833392942367398,0.0034177249256871866,1.640233792194085,1.7270864174712621
8.511279397844687,1.9293284663779373,1.6818957414005664,,,,1.9266025569507703,1.927965511664354,0.0013629547135834974,0.0009637545204250595,1.9157198494121712,1.9402111739165366
10.16482660729179,2.1895949312272207,1.9246907416209473,,,,2.196937539991023,2.193266235609122,0.003671304381901219,0.0025960042242422383,2.1602808744392576,2.226251596778986
12.139620276414835,2.4667077090401346,2.187948141576329,,,,2.487784890608159,2.477246299824147,0.010538590784012314,0.007451909007525161,2.3825608182972697,2.571931781351024
14.49807125581711,2.7570668526102406,2.4692599411836276,,,,2.7959662008298296,2.776516526720035,0.01944967410979448,0.013752996454904102,2.6017681380245987,2.9512649154154715
17.314715399057476,3.0561841498172377,2.76516120825518,,,,3.117221340022784,3.086702744920011,0.030518595102773105,0.02157990554945742,2.8125040468157376,3.360901443024284
20.67856917381813,3.3589264871407485,3.071231368088386,,,,,3.3589264871407485,0.0,0.0,3.3589264871407485,3.3589264871407485
24.69594291452561,3.6598540017944634,3.382317353086422,,,,,3.6598540017944634,0.0,0.0,3.6598540017944634,3.6598540017944634
29.493800625708243,3.953608409698605,3.692861906118535,,,,,3.953608409698605,0.0,0.0,3.953608409698605,3.953608409698605
35.22377251841557,4.235293695245227,3.997296010960363,,,,,4.235293695245227,0.0,0.0,4.235293695245227,4.235293695245227
42.0669470908277,4.500792505456925,,,,,,4.500792505456925,0.0,0.0,4.500792505456925,4.500792505456925
50.23959420068661,4.746976873206025,,,,,,4.746976873206025,0.0,0.0,4.746976873206025,4.746976873206025
60.0,4.97179585879583,,,,,,4.97179585879583,0.0,0.0,4.97179585879583,4.97179585879583

File: data/co2_consensus.csv
Pressure(bar),Loading(mmol/g)
0.01,0.007168033
0.011942772,0.008553413
0.014262979,0.010205744
0.017033951,0.012176217
0.020343258,0.014525756
0.024295489,0.017326852
0.029015547,0.020665719
0.034652605,0.024644849
0.041384815,0.029386027
0.04942494,0.035033878
0.059027077,0.041760046
0.07049469,0.049768096
0.084190198,0.059299255
0.100546431,0.070639117
0.120080306,0.084125444
0.143409167,0.10015721
0.171270293,0.119205032
0.2045442,0.141823132
0.244282466,0.168662951
0.291740971,0.200488498
0.348419579,0.238193456
0.416109546,0.282819942
0.496950127,0.33557865
0.593496188,0.397869808
0.708798943,0.471304004
0.846502391,0.557721253
1.010958473,0.69753242
1.207364616,0.868904942
1.441927988,1.03531449
1.722061666,1.232419497
2.05661892,1.465093153
2.456173008,1.73845905
2.93335133,2.057535651
3.503234502,2.426627838
4.18383296,2.848393205
4.996656156,3.322567571
5.967392335,3.844480682
7.126720385,4.403743593
8.511279398,4.983764322
10.16482661,5.562817273
12.13962028,6.116969323
14.49807126,6.624248234
17.3147154,7.068579121
20.67856917,7.468205581
24.69594291,7.776783604
29.49380063,8.020254048
35.22377252,8.207467661
42.06694709,8.348497102
50.2395942,8.41534887

File: data/co2_screened_isotherms.csv
Pressure (bar),10.1002chem.200902144.Isotherm5.json,10.1016j.ces.2011.09.009.isotherm2.json,10.1016j.memsci.2011.09.040.Isotherm1.json,10.1021/acs.jced.1c00900-manual addition,10.1021acs.jpcc.5b01519.Isotherm13.json,10.1021acs.jpcc.5b01519.Isotherm14.json,10.1021acs.jpcc.5b01519.Isotherm15.json,10.1021acs.jpcc.5b01519.Isotherm16.json,10.1021acs.jpcc.5b01519.Isotherm17.json,10.1021acs.jpcc.5b01519.Isotherm18.json,10.1021acs.jpcc.5b01519.Isotherm19.json,10.1021acs.jpcc.5b01519.Isotherm20.json,10.1021acs.jpcc.5b01519.Isotherm21.json,10.1021jp206959k.Isotherm5.json,Consensus_Mean_mmol_g,Consensus_Std_mmol_g,Consensus_SEM_mmol_g,Consensus_CI_Lower_mmol_g,Consensus_CI_Upper_mmol_g
0.01,,0.007784320258071274,0.006593055828611108,,0.006758294948056293,0.006758294948056293,0.006988507374819849,0.007139080773893804,0.006474645353487501,0.010122090429785145,0.007791210670413623,0.007838244914071072,0.008653798738727406,,0.007277945380820822,0.0006696461990330222,0.00021176072154187943,0.006798909347773707,0.007756981413867937
0.011942771623577339,,0.009295412422292712,0.007870973402439436,,0.00807035247203776,0.00807035247203776,0.00833017063014053,0.008524735899227281,0.0077316715100384644,0.011935932955145974,0.009300353904929058,0.009354373557263112,0.010246970867753577,,0.008679536713815968,0.0007821397171730416,0.0002473342954746724,0.008120027665688466,0.00923904576194347
0.01426297940529241,,0.01109956039599518,0.009396035148152501,,0.009636923552940083,0.009636923552940083,0.009927263458547745,0.01017905337222756,0.009232551553989292,0.014063548180721131,0.011100993444555592,0.01116263381448238,0.012125863603092589,,0.010349780189692301,0.0009123333629137172,0.00028850514121683384,0.009697136217968408,0.011002424161416195
0.017033950570919415,,0.013253481680077485,0.011215828202250073,,0.011507290616887796,0.011507290616887796,0.011827718747874102,0.01215400589116448,0.011024510294317355,0.016556396888091313,0.013249124135641326,0.013318905407224413,0.014339685958036499,,0.012339784155036133,0.0010628295185435225,0.00033609620430576954,0.011579481719057762,0.013100086591014503
0.02034325815157954,,0.01582482170689307,0.013387023007284742,,0.01374024171903351,0.01374024171903351,0.014088239098449872,0.014511571682067048,0.01316388401055258,0.01947368978920955,0.015811381356826814,0.015889608978967698,0.01694558600037307,,0.014710259927948194,0.0012366387994545832,0.0003910595249212673,0.013825621822545228,0.01559489803335116
0.024295488618379237,,0.01889423872464092,0.015977076967409368,,0.016405888387313793,0.016405888387313793,0.01677582882144496,0.01732564067916133,0.015717864062315717,0.022883389572627415,0.018867019629197058,0.018953641081634914,0.020009792598713418,,0.017533287933914527,0.0014372885332963744,0.00045451054200593003,0.016505113655723113,0.01856146221210594
0.029015547205252575,,0.02255787776357833,0.019066246204478842,,0.019587824539050377,0.019587824539050377,0.01996957026962903,0.020684275588681772,0.018766568127342738,0.026863303652741786,0.022510242883251888,0.022604645068063228,0.023608885711192098,,0.02089439606943187,0.0016689827233772475,0.0005277786781342852,0.01970047775228873,0.02208831438657501
0.03465260538054592,,0.026930302626466555,0.02274995677296851,,0.023385687690043132,0.023385687690043132,0.02376267592718844,0.024692390480650275,0.022405498081492167,0.03150226647126274,0.026852942744395848,0.02695366918133737,0.02783120042453268,,0.02489500116191181,0.0019368395460671716,0.0006124824427858881,0.023509469616841337,0.026280532706982284
0.04138481522218072,,0.032147965492461246,0.027141593560643013,,0.027918193480022908,0.027918193480022908,0.028264849192669826,0.029474919173767253,0.026748453076637497,0.03690140738812908,0.032027907864259256,0.032132268341554276,0.03277836742578709,,0.029655271108782532,0.0022472431900058716,0.0007106406936721092,0.028047690173376563,0.0312628520441885
0.049424939688245136,,0.03837330531789938,0.03237577219567389,,0.033326725391103686,0.033326725391103686,0.03360498737688469,0.035180556150353544,0.031930976979868256,0.04317549672280986,0.038192573798524324,0.03829611079975323,0.03856698915513444,,0.03531747225562991,0.002608359990025801,0.0008248358526135607,0.033451563923461276,0.03718338058779854
0.05902707672057954,,0.04579957849559401,0.03861216626421145,,0.03977957329655652,0.03977957329655652,0.03993425965560197,0.04198616382980846,0.03811443089912607,0.05045435831280684,0.04553338868704964,0.045629154381400513,0.04533044639507254,,0.04204987352009777,0.003030883075148131,0.0009584493839123374,0.03988171038104738,0.04421803665914816
0.07049468968812597,,0.054656537709676406,0.04603996849461007,,0.04747692684383972,0.04747692684383972,0.047429589989330785,0.05010195131532412,0.045490793779648694,0.05888433201039901,0.05427087425626556,0.054348458667099996,0.05322082435275038,,0.05005128522523854,0.0035290820217103672,0.0011159937238156552,0.047526732029208735,0.05257583842126834
0.08419019796202405,,0.06521708678123075,0.05488306951179014,,0.05665674210463238,0.05665674210463238,0.05629756962978754,0.05977754050224321,0.054288306535979214,0.06862976383601654,0.06466546333647087,0.06470969804376955,0.06241094025790028,,0.05955631588084363,0.004122238720331235,0.0013035663415184552,0.05660744394412215,0.06250518781756512
0.10054643072042194,,0.07780504925496198,0.06540604019443165,,0.06760161151832954,0.06760161151832954,0.06677881489711507,0.0713090445866367,0.06477808708623208,0.07987449508056307,0.07702419264061974,0.07701343461541994,0.0730964460302926,,0.07084143323423689,0.004836540368491147,0.0015294483559782095,0.06738158068054535,0.07430128578792843
0.12008030596598399,,0.09280419457803313,0.07792100202011942,,0.08064677651033354,0.08064677651033354,0.07915277239269498,0.0850472898634423,0.07728185371404206,0.09282331458259367,0.09170832091747533,0.0916121975394526,0.0854979696202495,,0.08423191536661764,0.005707468997393447,0.0018048601706560914,0.08014903800361789,0.0883147927296174
0.1434091670641038,,0.11066866509860918,0.09279546192896587,,0.0961894271674228,0.0961894271674228,0.09374295451523544,0.10140731180265987,0.09218090047796175,0.107703330843324,0.10914192503306568,0.10891839396365434,0.09986324721992718,,0.10010977143749249,0.006782675904913743,0.0021448704490271077,0.09525773738783172,0.10496180548715325
0.17127029309740407,,0.1319349356477509,0.11046117133113816,,0.11469943090464756,0.11469943090464756,0.11092256175889338,0.12087924724342024,0.10992646808830513,0.1247652127980304,0.1298214965171904,0.1294130432909375,0.11646918580854572,,0.11892269714954766,0.008125275534060757,0.0025694377304073027,0.1131102251831992,0.12473516911589612
0.2045441996365451,,0.1572354094011691,0.1314240392245701,,0.13673161774575718,0.13673161774575718,0.13112041342672487,0.14404072128183107,0.13105164271631214,0.14428424023140657,0.15432651420284663,0.1536552772803525,0.1356237816869003,,0.14119410347122213,0.009817467760911254,0.0031045558979752937,0.13417111010913638,0.1482170968333079
0.2442824663186669,,0.18731370116763588,0.15627508228200618,,0.16293971750851755,0.16293971750851755,0.15482706379183142,0.1715707834324847,0.15618488789834986,0.16656109738701239,0.18333089940639527,0.18229247922361783,0.1576678061877339,,0.16753421384070902,0.011964428039790852,0.003783484350692276,0.15897537761624408,0.17609305006517395
0.29174097068880617,,0.22304157172024994,0.18570232445135879,,0.1940919854661618,0.1940919854661618,0.18260092532869432,0.2042653741483151,0.18606526325949627,0.19192233674297102,0.21761516239296522,0.21607084145443622,0.18297615521380267,,0.19865215889016424,0.014698487523832914,0.004648069873488046,0.18813749433240692,0.20916682344792156
0.3484195786177183,,0.2654373407022628,0.22050345830505277,,0.23108845685615767,0.23108845685615767,0.21507415386667322,0.2430541885135756,0.22155929781718456,0.22072043475297243,0.2580789158008763,0.2558459970967513,0.2119587454509263,,0.23536890112656184,0.018183712552349535,0.005750194798321827,0.22236105677573173,0.24837674547739194
0.4161095456614457,,0.3156854041014197,0.2615989425146849,,0.2749796226876569,0.2749796226876569,0.2529579726801474,0.28901863490415997,0.2636793516878412,0.253333358193879,0.3057532554355495,0.3025932252644607,0.24506082803375584,,0.2786306859997333,0.022621020004324015,0.007153394620989585,0.2624485831191397,0.29481278888032686
0.4969501274225172,,0.3751561952991765,0.310045026684443,,0.3269861020891576,0.3269861020891576,0.29704702519628134,0.34341034615085264,0.3136031013354805,0.2901635592700006,0.3618122856808568,0.35741653666801315,0.28276258131114673,,0.3295225302504566,0.02825389577942896,0.008934666343601386,0.30931091078356726,0.3497341497173459
0.5934961880114781,,0.4454255343303048,0.3670459595656941,,0.3885185794127505,0.3885185794127505,0.34822225252620376,0.4076693711579819,0.3726935001792928,0.33163632045635555,0.42758279289892015,0.42155571985192913,0.3255778395364669,,0.38928101288722944,0.03537462925697117,0.011186439983605868,0.36397552755147794,0.41458649822298094
0.7087989432884801,,0.52829178713452,0.4339643454207839,,0.46119685541510613,0.46119685541510613,0.40745169808636006,0.4834407384839143,0.44251817651995684,0.378197376836144,0.5045507483001676,0.4963901735857385,0.3740518152736605,,0.4593053193635314,0.04433077191480099,0.014018620968419496,0.42759299552648455,0.4910176432005783
0.8465023906727264,,0.625788590298215,0.5123282676634474,,0.5468663106863175,0.5468663106863175,0.4757885556757849,0.572587527168778,0.5248667131418133,0.43030975492352935,0.594362963675308,0.5834380827970588,0.4287576815564986,,0.5411651003349539,0.05553129748392336,0.017560538147357536,0.5014404031813364,0.5808897974885714
1.010958473061661,,,0.6038334101133497,,,,,,,,,,,,0.6038334101133497,0.0,0.0,0.6038334101133497,0.6038334101133497
1.2073646164695884,,,,,,,,,,,,,,,,,,,
1.441927988088433,,,,,,,,,,,,,,,,,,,
1.722061665938451,,,,,,,,,,,,,,,,,,,
2.0566189198020037,,,,,,,,,,,,,,,,,,,
2.456173007592366,,,,,,,,,,,,,,,,,,,
2.93335132976707,,,,,,,,,,,,,,,,,,,
3.5032345023124996,,,,,,,,,,,,,,,,,,,
4.183832960495482,,,,,,,,,,,,,,,,,,,
4.996656155839299,,,,,,,,,,,,,,,,,,,
5.967392335073063,,,,,,,,,,,,,,,,,,,
7.126720384606345,,,,,,,,,,,,,,,,,,,
8.511279397844687,,,,,,,,,,,,,,,,,,,
10.16482660729179,,,,,,,,,,,,,,,,,,,
12.139620276414835,,,,,,,,,,,,,,,,,,,
14.49807125581711,,,,,,,,,,,,,,,,,,,
17.314715399057476,,,,,,,,,,,,,,,,,,,
20.67856917381813,,,,,,,,,,,,,,,,,,,
24.69594291452561,,,,,,,,,,,,,,,,,,,
29.493800625708243,,,,,,,,,,,,,,,,,,,
35.22377251841557,,,,,,,,,,,,,,,,,,,
42.0669470908277,,,,,,,,,,,,,,,,,,,
50.23959420068661,,,,,,,,,,,,,,,,,,,
60.0,,,,,,,,,,,,,,,,,,,

File: data/methane_consensus.csv
Pressure(bar),Loading(mmol/g)
0.01,0.002663325
0.011942772,0.003180068
0.014262979,0.003796965
0.017033951,0.004533391
0.020343258,0.005412456
0.024295489,0.006461719
0.029015547,0.007714043
0.034652605,0.009208602
0.041384815,0.010992082
0.04942494,0.013120111
0.059027077,0.015658945
0.07049469,0.01868747
0.084190198,0.022299574
0.100546431,0.026606942
0.120080306,0.031742359
0.143409167,0.037863593
0.171270293,0.04515796
0.2045442,0.053847668
0.244282466,0.064196054
0.291740971,0.076514841
0.348419579,0.091172523
0.416109546,0.108604022
0.496950127,0.129321686
0.593496188,0.153927728
0.708798943,0.183128073
0.846502391,0.217747521
1.010958473,0.251835889
1.207364616,0.303831956
1.441927988,0.361289257
1.722061666,0.4291802
2.05661892,0.509198748
2.456173008,0.603220533
2.93335133,0.713276867
3.503234502,0.841501475
4.18383296,0.990039283
4.996656156,1.160905546
5.967392335,1.355784922
7.126720385,1.575766198
8.511279398,1.821022119
10.16482661,2.090467637
12.13962028,2.381462264
14.49807126,2.689653258
17.3147154,3.009064794
20.67856917,3.265608328
24.69594291,3.575998113
29.49380063,3.871724227
35.22377252,4.146318367
42.06694709,4.524296217
50.2395942,4.706734644
60,4.855163894
